Repository: nanrock008/nanrock008.github.io

File: publication/li-2015-large/cite.bib
@article{li2015large,
 abstract = {Fe27.45Co30.19B42.36 (referred to as FeCoB) films with 100 nm in thickness were co-sputtered on (011)-cut lead zinc niobate-lead titanate (PZN-PT) single crystal substrate under RF powers of 80 W for Fe50Co50 target and 120 W for B target, respectively. The anisotropy field HK of the FeCoB/PZN-PT multiferroic composite is increased by more than 10 times, from 56 to 663 Oe under the E-field from 0 to 7 kV/cm due to the strong magnetoelectric coupling, corresponding to a large tunability of HK of 86.7 Oe cm/kV. At the same time, the self-bias ferromagnetic resonance frequency fFMR is dramatically shifted upwards by an electric field from 2.57 to 9.02 GHz with an increment of 6.45 GHz, corresponding to E-field tunablity of fFMR 921.4 MHz.cm/kV. These features demonstrate that FeCoB/PZN-PT multiferroic laminates prepared under an integrated circuits process are promising in fabrication of E-field tunable monolithic microwave integrated circuits (MMIC) devices and their components.},
 author = {Li, Shandong and Xue, Qian and Du, Honglei and Xu, Jie and Li, Qiang and Shi, Zhipeng and Gao, Xiaoyang and Liu, Ming and Nan, Tianxiang and Hu, Zhongqiang and Sun, Nian X. and Shao, Weiquan},
 doi = {10.1063/1.4906752},
 issn = {10897550},
 journal = {J. Appl. Phys.},
 number = {17},
 pages = {17D702},
 publisher = {AIP Publishing},
 title = {Large E-field tunability of magnetic anisotropy and ferromagnetic resonance frequency of co-sputtered Fe50Co50-B film},
 volume = {117},
 year = {2015}
}
